Repository: mihnathul/celljar

# celljar

<!-- CARD:SKIP:START -->
<!-- CARD:SKIP:END -->

Public battery cell test datasets, harmonized into a canonical schema, with timeseries data in Parquet for easy query.

celljar reads the raw datasets, normalizes them to a single canonical schema, preserves each author's citation and license, and publishes the result as Parquet + JSON. One set of queries then works across every source - no per-source loaders.

<!-- CONTENTS:START -->Contents: 8 unique cell models, 280 cells, 1,494 tests, ~184M timeseries rows across 10 datasets (listed below).<!-- CONTENTS:END -->
> Scope: celljar harmonizes MEASUREMENTS. It converts units, normalizes the schema, and preserves provenance. It does NOT fit R_DC, dV/dQ, OCV, or ECM parameters from V/I/T - that is downstream work: fit it with your own code, or an open-source tool (PyBOP, equivalent-circuit-model, and others). Values a source publishes itself ARE carried, tagged via `*_method`.

## Quick start

The full bundle lives on [HuggingFace](https://huggingface.co/datasets/mihnathul/celljar). Query it directly - no clone needed:

```python
import duckdb
df = duckdb.sql("""
    SELECT * FROM 'https://huggingface.co/datasets/mihnathul/celljar/resolve/main/timeseries.parquet'
    WHERE test_id = 'ORNL_LEAF_2013_HPPC_25C'
""").df()
```

Polars and pandas read the same URL via `pl.read_parquet` / `pd.read_parquet`. For the large `timeseries.parquet`, prefer DuckDB or Polars' lazy `scan_parquet(...).filter(...)` - those push the filter down over HTTP and fetch only matching row groups; a plain `read_parquet` downloads the whole file first.

## Datasets

<!-- CARD:SKIP:START -->Table generated from the bundle by `python examples/refresh_readme_data.py` - don't hand-edit.<!-- CARD:SKIP:END -->

<!-- DATASETS_TABLE:START -->
| Dataset | Cell model | Chemistry | Test types | Cells | License | DOI |
|---|---|---|---|---|---|---|
| ORNL Leaf 2013 | AESC | `mixed` | `hppc` | 1 | [MIT](https://opensource.org/licenses/MIT) | [10.5281/zenodo.2580327](https://doi.org/10.5281/zenodo.2580327) |
| HNEI 18650PF | Panasonic NCR18650PF | `NCA` | `hppc`, `qocv`, `drive_cycle`, `C1Discharge` | 1 | [CC-BY-4.0](https://creativecommons.org/licenses/by/4.0/) | [10.17632/wykht8y7tg.1](https://doi.org/10.17632/wykht8y7tg.1) |
| MATR (Severson 2019) | A123 APR18650M1A | `LFP` | `cycle_aging` | 135 | [CC-BY-4.0](https://creativecommons.org/licenses/by/4.0/) | [10.1038/s41560-019-0356-8](https://doi.org/10.1038/s41560-019-0356-8) |
| CLO (Attia 2020) | A123 APR18650M1A | `LFP` | `cycle_aging` | 45 | [CC-BY-4.0](https://creativecommons.org/licenses/by/4.0/) | [10.1038/s41586-020-1994-5](https://doi.org/10.1038/s41586-020-1994-5) |
| BILLS eVTOL (Bills 2023) | Sony US18650VTC6 | `NMC` | `drive_cycle` | 22 | [CC-BY-4.0](https://creativecommons.org/licenses/by/4.0/) | [10.1184/R1/14226830](https://doi.org/10.1184/R1/14226830) |
| NASA PCoE | undisclosed | `LCO` | `cycle_aging` | 34 | [CC0-1.0](https://creativecommons.org/publicdomain/zero/1.0/) | [dataset](https://www.nasa.gov/intelligent-systems-division/discovery-and-systems-health/pcoe/pcoe-data-set-repository/) |
| Naumann 2018/2020 | Sony US26650FTC1 | `LFP` | `cycle_aging`, `calendar_aging` | 34 | [CC-BY-4.0](https://creativecommons.org/licenses/by/4.0/) | [10.17632/kxh42bfgtj.1](https://doi.org/10.17632/kxh42bfgtj.1) |
| Kollmeyer 30T aging (Duque 2025) | Samsung INR21700-30T | `NMC` | `hppc`, `cycle_aging`, `C0p5Discharge`, `C1Charge`, `C1Discharge`, `C20Discharge`, `C2Discharge` | 6 | [CC-BY-4.0](https://creativecommons.org/licenses/by/4.0/) | [10.5683/SP3/UYPYDJ](https://doi.org/10.5683/SP3/UYPYDJ) |
| Kollmeyer 30T BoL | Samsung INR21700-30T | `NMC` | `hppc`, `qocv`, `drive_cycle`, `C0p5Discharge`, `C1DischargeCharge`, `C2Discharge` | 1 | [CC-BY-4.0](https://creativecommons.org/licenses/by/4.0/) | [10.17632/9xyvy2njj3.2](https://doi.org/10.17632/9xyvy2njj3.2) |
| Kollmeyer HG2 BoL | LG INR18650HG2 | `NMC` | `hppc`, `drive_cycle`, `C0p5Discharge`, `C1DischargeCharge`, `C20DischargeCharge`, `C2Discharge` | 1 | [CC-BY-4.0](https://creativecommons.org/licenses/by/4.0/) | [10.17632/cp3473x7xv.3](https://doi.org/10.17632/cp3473x7xv.3) |
<!-- DATASETS_TABLE:END -->

Only ORNL Leaf's raw data ships in the repo. For the other datasets you fetch the raw files yourself from the original source (each `data/raw/<source>/SOURCE_DATA_PROVENANCE.md` has the link and steps) and regenerate - or skip raw entirely and use the already-harmonized bundle on HuggingFace.

## Schema

Four entities, joined by `cell_id` / `test_id` (and `checkup_id` where present):

```
cell_metadata   cells/*.json           one JSON per cell: chemistry, capacity, form factor

### `datasets` library - streaming

```python
from datasets import load_dataset
ds = load_dataset(
    "parquet",
    data_files="https://huggingface.co/datasets/mihnathul/celljar/resolve/main/timeseries.parquet",
    split="train",
    streaming=True,
)
for row in ds.take(5):
    print(row)
```

File: data/harmonized/tests/HNEI_PANASONIC_18650PF_CAP_CHECK_DIS1C_25C_1.json
{
  "test_id": "HNEI_PANASONIC_18650PF_CAP_CHECK_DIS1C_25C_1",
  "cell_id": "HNEI_PANASONIC_18650PF",
  "test_type": "C1Discharge",
  "temperature_C_min": 25.0,
  "temperature_C_max": 25.0,
  "soc_range_min": null,
  "soc_range_max": null,
  "soc_step": null,
  "soc_method": null,
  "c_rate_charge": null,
  "c_rate_discharge": 1.0,
  "protocol_description": "1C constant-current discharge capacity check",
  "num_cycles": 1,
  "soh_pct": 100.0,
  "soh_method": "bol_assumption",
  "cycle_count_at_test": 0,
  "checkup_id": null,
  "test_year": 2017,
  "n_samples": 380,
  "duration_s": 3774.380996078253,
  "voltage_observed_min_V": 2.49948,
  "voltage_observed_max_V": 4.0442,
  "current_observed_min_A": -2.89982,
  "current_observed_max_A": 0.0,
  "temperature_observed_min_C": 24.98062,
  "temperature_observed_max_C": 32.92724,
  "sample_dt_min_s": 0.0,
  "sample_dt_median_s": 9.999996051192284,
  "sample_dt_max_s": 10.01099981367588,
  "coulomb_count_observed_min_Ah": -1.09507,
  "coulomb_count_observed_max_Ah": 1.70319,
  "source_doi": "10.17632/wykht8y7tg.1",
  "source_url": "https://data.mendeley.com/datasets/wykht8y7tg/1",
  "source_citation": "Kollmeyer, P. (2018). Panasonic 18650PF Li-ion Battery Data. Mendeley Data, v1. https://doi.org/10.17632/wykht8y7tg.1",
  "source_license": "CC-BY-4.0",
  "source_license_url": "https://creativecommons.org/licenses/by/4.0/"
}

File: data/harmonized/tests/HNEI_PANASONIC_18650PF_CAP_CHECK_DIS1C_25C_2.json
{
  "test_id": "HNEI_PANASONIC_18650PF_CAP_CHECK_DIS1C_25C_2",
  "cell_id": "HNEI_PANASONIC_18650PF",
  "test_type": "C1Discharge",
  "temperature_C_min": 25.0,
  "temperature_C_max": 25.0,
  "soc_range_min": null,
  "soc_range_max": null,
  "soc_step": null,
  "soc_method": null,
  "c_rate_charge": null,
  "c_rate_discharge": 1.0,
  "protocol_description": "1C constant-current discharge capacity check",
  "num_cycles": 1,
  "soh_pct": 100.0,
  "soh_method": "bol_assumption",
  "cycle_count_at_test": 0,
  "checkup_id": null,
  "test_year": 2017,
  "n_samples": 374,
  "duration_s": 3716.5679924190044,
  "voltage_observed_min_V": 2.49948,
  "voltage_observed_max_V": 4.0532,
  "current_observed_min_A": -2.89982,
  "current_observed_max_A": 0.0,
  "temperature_observed_min_C": 25.61949,
  "temperature_observed_max_C": 32.54616,
  "sample_dt_min_s": 0.0,
  "sample_dt_median_s": 9.999996051192284,
  "sample_dt_max_s": 10.010004043579102,
  "coulomb_count_observed_min_Ah": -0.45896,
  "coulomb_count_observed_max_Ah": 2.29264,
  "source_doi": "10.17632/wykht8y7tg.1",
  "source_url": "https://data.mendeley.com/datasets/wykht8y7tg/1",
  "source_citation": "Kollmeyer, P. (2018). Panasonic 18650PF Li-ion Battery Data. Mendeley Data, v1. https://doi.org/10.17632/wykht8y7tg.1",
  "source_license": "CC-BY-4.0",
  "source_license_url": "https://creativecommons.org/licenses/by/4.0/"
}

File: data/harmonized/tests/HNEI_PANASONIC_18650PF_CAP_CHECK_DIS1C_25C_4.json
{
  "test_id": "HNEI_PANASONIC_18650PF_CAP_CHECK_DIS1C_25C_4",
  "cell_id": "HNEI_PANASONIC_18650PF",
  "test_type": "C1Discharge",
  "temperature_C_min": 25.0,
  "temperature_C_max": 25.0,
  "soc_range_min": null,
  "soc_range_max": null,
  "soc_step": null,
  "soc_method": null,
  "c_rate_charge": null,
  "c_rate_discharge": 1.0,
  "protocol_description": "1C constant-current discharge capacity check",
  "num_cycles": 1,
  "soh_pct": 100.0,
  "soh_method": "bol_assumption",
  "cycle_count_at_test": 0,
  "checkup_id": null,
  "test_year": 2017,
  "n_samples": 335,
  "duration_s": 3322.2140058875084,
  "voltage_observed_min_V": 2.49948,
  "voltage_observed_max_V": 3.95284,
  "current_observed_min_A": -2.89982,
  "current_observed_max_A": 0.0,
  "temperature_observed_min_C": 24.57713,
  "temperature_observed_max_C": 33.35315,
  "sample_dt_min_s": 0.0,
  "sample_dt_median_s": 9.999996051192284,
  "sample_dt_max_s": 10.013001412153244,
  "coulomb_count_observed_min_Ah": -2.40675,
  "coulomb_count_observed_max_Ah": 0.02731,
  "source_doi": "10.17632/wykht8y7tg.1",
  "source_url": "https://data.mendeley.com/datasets/wykht8y7tg/1",
  "source_citation": "Kollmeyer, P. (2018). Panasonic 18650PF Li-ion Battery Data. Mendeley Data, v1. https://doi.org/10.17632/wykht8y7tg.1",
  "source_license": "CC-BY-4.0",
  "source_license_url": "https://creativecommons.org/licenses/by/4.0/"
}

File: data/harmonized/tests/HNEI_PANASONIC_18650PF_CAP_CHECK_DIS1C_25C_5.json
{
  "test_id": "HNEI_PANASONIC_18650PF_CAP_CHECK_DIS1C_25C_5",
  "cell_id": "HNEI_PANASONIC_18650PF",
  "test_type": "C1Discharge",
  "temperature_C_min": 25.0,
  "temperature_C_max": 25.0,
  "soc_range_min": null,
  "soc_range_max": null,
  "soc_step": null,
  "soc_method": null,
  "c_rate_charge": null,
  "c_rate_discharge": 1.0,
  "protocol_description": "1C constant-current discharge capacity check",
  "num_cycles": 1,
  "soh_pct": 100.0,
  "soh_method": "bol_assumption",
  "cycle_count_at_test": 0,
  "checkup_id": null,
  "test_year": 2017,
  "n_samples": 3200,
  "duration_s": 98160.03600172698,
  "voltage_observed_min_V": 2.71822,
  "voltage_observed_max_V": 3.97343,
  "current_observed_min_A": -2.89982,
  "current_observed_max_A": 0.0,
  "temperature_observed_min_C": 24.76767,
  "temperature_observed_max_C": 32.51254,
  "sample_dt_min_s": 0.0,
  "sample_dt_median_s": 9.999996051192284,
  "sample_dt_max_s": 7521.863003075123,
  "coulomb_count_observed_min_Ah": -0.02402,
  "coulomb_count_observed_max_Ah": 2.39345,
  "source_doi": "10.17632/wykht8y7tg.1",
  "source_url": "https://data.mendeley.com/datasets/wykht8y7tg/1",
  "source_citation": "Kollmeyer, P. (2018). Panasonic 18650PF Li-ion Battery Data. Mendeley Data, v1. https://doi.org/10.17632/wykht8y7tg.1",
  "source_license": "CC-BY-4.0",
  "source_license_url": "https://creativecommons.org/licenses/by/4.0/"
}

File: data/harmonized/tests/HNEI_PANASONIC_18650PF_CAP_CHECK_DIS1C_25C_6.json
{
  "test_id": "HNEI_PANASONIC_18650PF_CAP_CHECK_DIS1C_25C_6",
  "cell_id": "HNEI_PANASONIC_18650PF",
  "test_type": "C1Discharge",
  "temperature_C_min": 25.0,
  "temperature_C_max": 25.0,
  "soc_range_min": null,
  "soc_range_max": null,
  "soc_step": null,
  "soc_method": null,
  "c_rate_charge": null,
  "c_rate_discharge": 1.0,
  "protocol_description": "1C constant-current discharge capacity check",
  "num_cycles": 1,
  "soh_pct": 100.0,
  "soh_method": "bol_assumption",
  "cycle_count_at_test": 0,
  "checkup_id": null,
  "test_year": 2017,
  "n_samples": 325,
  "duration_s": 3222.9609936475754,
  "voltage_observed_min_V": 2.49948,
  "voltage_observed_max_V": 3.96313,
  "current_observed_min_A": -2.89982,
  "current_observed_max_A": 0.0,
  "temperature_observed_min_C": 24.99183,
  "temperature_observed_max_C": 33.56611,
  "sample_dt_min_s": 0.0,
  "sample_dt_median_s": 10.00000610947609,
  "sample_dt_max_s": 10.013997182250023,
  "coulomb_count_observed_min_Ah": -0.06897,
  "coulomb_count_observed_max_Ah": 2.2851,
  "source_doi": "10.17632/wykht8y7tg.1",
  "source_url": "https://data.mendeley.com/datasets/wykht8y7tg/1",
  "source_citation": "Kollmeyer, P. (2018). Panasonic 18650PF Li-ion Battery Data. Mendeley Data, v1. https://doi.org/10.17632/wykht8y7tg.1",
  "source_license": "CC-BY-4.0",
  "source_license_url": "https://creativecommons.org/licenses/by/4.0/"
}

File: data/harmonized/tests/HNEI_PANASONIC_18650PF_CAP_CHECK_DIS1C_25C_Rp.json
{
  "test_id": "HNEI_PANASONIC_18650PF_CAP_CHECK_DIS1C_25C_Rp",
  "cell_id": "HNEI_PANASONIC_18650PF",
  "test_type": "C1Discharge",
  "temperature_C_min": 25.0,
  "temperature_C_max": 25.0,
  "soc_range_min": null,
  "soc_range_max": null,
  "soc_step": null,
  "soc_method": null,
  "c_rate_charge": null,
  "c_rate_discharge": 1.0,
  "protocol_description": "1C constant-current discharge capacity check",
  "num_cycles": 1,
  "soh_pct": 100.0,
  "soh_method": "bol_assumption",
  "cycle_count_at_test": 0,
  "checkup_id": null,
  "test_year": 2017,
  "n_samples": 3200,
  "duration_s": 89221.58699892461,
  "voltage_observed_min_V": 3.24256,
  "voltage_observed_max_V": 4.05513,
  "current_observed_min_A": -2.89982,
  "current_observed_max_A": 0.0,
  "temperature_observed_min_C": 25.42895,
  "temperature_observed_max_C": 29.37424,
  "sample_dt_min_s": 0.0,
  "sample_dt_median_s": 9.999996051192284,
  "sample_dt_max_s": 6455.948004126549,
  "coulomb_count_observed_min_Ah": -0.01939,
  "coulomb_count_observed_max_Ah": 2.7757,
  "source_doi": "10.17632/wykht8y7tg.1",
  "source_url": "https://data.mendeley.com/datasets/wykht8y7tg/1",
  "source_citation": "Kollmeyer, P. (2018). Panasonic 18650PF Li-ion Battery Data. Mendeley Data, v1. https://doi.org/10.17632/wykht8y7tg.1",
  "source_license": "CC-BY-4.0",
  "source_license_url": "https://creativecommons.org/licenses/by/4.0/"
}
